Repository: Sparks-Ackolf-HOLAR-Autonomous-Labs/NablaSDL_Revision

# Graded revision lets autonomous campaigns update symbolic laws of SiGeC semiconductors from mixed-fidelity evidence

## Campaign material

| path | what it holds |
|---|---|
| `pilot` | evidence hypergraph, LLM literature extraction, campaign-record library, GPU pilot run |
| `chpc` | Tersoff rNEMD campaign on CHPC (finite size, seeds, follow-ups) |
| `party4_bte` | almaBTE first-principles kappa party |
| `party4_mace` | MACE-MP rNEMD party, raw and unit-corrected |
| `party5_databases/README.md` | curated-database party (Citrine, Starrydata) entry rules |
| `party5_databases/ingest_citrine.py` | Citrine ingest |
| `party5_databases/citrine_thermal_conductivity.json.gz` | pinned Citrine release |
| `party5_databases/party5_points.json` | Citrine points used |
| `party5_databases/open_db` | Starrydata pinned slice and ingest |
| `phase_c` | campaign record, CHD stage-0, SR engines and HG-SR, fault study, detector v2, shard action, final law, transfer law, acquisition, screening, head-to-head |
| `gpumd/sizefree` | size-free HNEMD witnesses that set the law level |
| `gpumd/validation_results.json` | GPUMD validation gate |
| `nano` | carbon-free nanostructured SiGe campaign |
| `nano_sigec` | nanostructured SiGeC: design, scattering model, MACE carbon energies, small-SiC MD, Si-zone check, light dopants, structures |
| `bond_angles` | bond-angle descriptor separating amorphous probes |

# Independent second extractor for the literature party (2026-09-29)

This folder asks whether the stage-0 sample-class scope split
(`../STAGE0_RESULTS.md`, `../split_decision.json`) depends on who read the
papers. The literature party (67 rows of `pilot/kg/extracted_points.json`
with an all-digit corpusId) was machine-read from 20 Asta snippets by a
first extractor, a local Qwen3.6-35B served by vLLM. Its `system` label

## 1. Method

**Second extractor.** A Claude model (Anthropic, claude-opus-5-5), which
is a different model family from the first extractor. It worked blind to
the first extractor's labels.

**Blinding protocol.** The snippets were re-located by recomputing
`snippet_hash = sha256(text)[:16]` exactly as in `pilot/kg/extract_kg.py`;
all 20 hashes resolved. The labeling view was a dump that showed, for
each snippet, the paper title, the snippet text, and, for each row, only
its index, `x_ge`, `T_K` and `kappa_W_mK`, used solely to locate the
datapoint in the text. The first extractor's `system` and `method`
fields were left out of the dump. The labels were written and saved
(`make_labels.py` -> `labels_second.json`) before any first-extractor
label, `stage0_results.json`, or `split_decision.json` was opened. One
caveat applies: the task brief named the seven class names and said the
split was bulk-scope driven. It gave no per-row labels.

**Label schema, per row.** The fields are:

- `sample_class`, one of {bulk, film, nanowire, nanostructured,
  superlattice, amorphous, other};
- `method`, one of {experiment, MD, BTE/DFT, model-fit, unclear};
- `confidence`;
- a verbatim `evidence_quote` of at most 25 words (the script asserts
  that it is a substring of the snippet);
- `thickness_nm`, `diameter_nm`, `grain_size_nm` and `prep_route` where
  stated;
- `value_in_snippet`, with `value_note`: verbatim, derived (arithmetic on
  snippet numbers), or absent;
- `material`, the chemistry of the quoted value.

The labels describe the sample form. Epitaxial-layer "microwires" were
labeled film, and metastable Si polymorphs were labeled other. Where a
value is a fixed bulk input to a fitted model, the method is model-fit.

**Agreement statistics** (`agreement.py` -> `agreement.json`). The
script reports raw agreement and Cohen's kappa for:

- the 7-way class;
- the 4-group `SAMPLE_GROUP` mapping (bulk / reduced-dim / amorphous /
  unclassified);
- the 5-way method;
- the 3-way `METHOD_GROUP`.

Each is computed on three row sets: all 67 rows, the 42-row x-table
(rows with x and kappa; used for criterion C1), and the 17-row fit table
(rows with x, T and kappa; used for criterion C2).

**Split sensitivity** (`sensitivity.py` -> `sensitivity.json`). This
script imports `stage0_literature.py` unchanged. It re-applies its C1
test (calibrated CHD, lin|maxinc, full variable set, with the same
table-choice rule) and its `evaluate_partition` C2 test to five
variants:

- **A**: the first extractor's labels. This reproduces
  `split_decision.json` exactly.
- **B**: the second extractor's sample group.
- **B_m**: the second extractor's sample group and method group.
- **C**: only the rows where both extractors agree on the group.
- **D**: the second extractor's labels, keeping only rows whose value is
  verbatim in the snippet, whose chemistry is SiGe-family, and whose
  x_ge is not misattributed.

CHD is cheap here, about 1 s per variant, so C1 was re-run in every
variant. Total runtime was under 10 s on 4 threads.

File: phase_c/chd/second_extractor/agreement.json
{
 "what": "first (Qwen) vs second (Claude, blind) extractor agreement, literature party",
 "n_literature_rows": 67,
 "all_67_rows": {
  "sample_class_7way": {
   "n": 67,
   "raw_agreement": 0.7313432835820896,
   "expected_agreement": 0.28647805747382493,
   "cohen_kappa": 0.6234779893849516,
   "confusion": {
    "rows_first_extractor": [
     "bulk",
     "film",
     "nanowire",
     "nanostructured",
     "superlattice",
     "amorphous",
     "other"
    ],
    "cols_second_extractor": [
     "bulk",
     "film",
     "nanowire",
     "nanostructured",
     "superlattice",
     "amorphous",
     "other"
    ],
    "matrix": [
     [
      29,
      0,
      0,
      4,
      0,
      0,
      2
     ],
     [
      0,
      3,
      0,
      0,
      0,
      0,
      0
     ],
     [
      0,
      4,
      6,
      0,
      0,
      0,
      0
     ],
     [
      0,
      2,
      0,
      2,
      0,
      1,
      0
     ],
     [
      0,
      0,
      0,
      0,
      1,
      0,
      0
     ],
     [
      0,
      0,
      0,
      0,
      0,
      7,
      0
     ],
     [
      2,
      3,
      0,
      0,
      0,
      0,
      1
     ]
    ]
   }
  },
  "sample_group_4way": {
   "n": 67,
   "raw_agreement": 0.8208955223880597,
   "expected_agreement": 0.3640008910670528,
   "cohen_kappa": 0.7183887915936953,
   "confusion": {
    "rows_first_extractor": [
     "bulk",
     "reduced-dim",
     "amorphous",
     "unclassified"
    ],
    "cols_second_extractor": [
     "bulk",
     "reduced-dim",
     "amorphous",
     "unclassified"
    ],
    "matrix": [
     [
      29,
      4,
      0,
      2
     ],
     [
      0,
      18,
      1,
      0
     ],
     [
      0,
      0,
      7,
      0
     ],
     [
      2,
      3,
      0,
      1
     ]
    ]
   }
  },
  "method_5way": {
   "n": 67,
   "raw_agreement": 0.835820895522388,
   "expected_agreement": 0.30652706616172865,
   "cohen_kappa": 0.7632508833922261,
   "confusion": {
    "rows_first_extractor": [
     "experiment",
     "MD",
     "BTE/DFT",
     "model-fit",
     "unclear"
    ],
    "cols_second_extractor": [
     "experiment",
     "MD",
     "BTE/DFT",
     "model-fit",
     "unclear"
    ],
    "matrix": [
     [
      25,
      3,
      0,
      0,
      0
     ],
     [
      0,
      18,
      1,
      0,
      0
     ],
     [
      0,
      0,
      3,
      0,
      0
     ],
     [
      5,
      0,
      0,
      6,
      1
     ],
     [
      1,
      0,
      0,
      0,
      4
     ]
    ]
   }
  },
  "method_group_3way": {
   "n": 67,
   "raw_agreement": 0.9253731343283582,
   "expected_agreement": 0.4577856983738026,
   "cohen_kappa": 0.8623664749383732,
   "confusion": {
    "rows_first_extractor": [
     "measurement",
     "simulation",
     "unclear"
    ],
    "cols_second_extractor": [
     "measurement",
     "simulation",
     "unclear"
    ],
    "matrix": [
     [
      36,
      3,
      1
     ],
     [
      0,
      22,
      0
     ],
     [
      1,
      0,
      4
     ]
    ]
   }
  }
 },
 "x_table_rows": {
  "n": 42,
  "sample_class_7way": {
   "n": 42,
   "raw_agreement": 0.8333333333333334,
   "expected_agreement": 0.5833333333333334,
   "cohen_kappa": 0.6000000000000001,
   "confusion": {
    "rows_first_extractor": [
     "bulk",
     "film",
     "nanowire",
     "nanostructured",
     "amorphous",
     "other"
    ],
    "cols_second_extractor": [
     "bulk",
     "film",
     "nanowire",
     "nanostructured",
     "amorphous",
     "other"
    ],
    "matrix": [
     [
      29,
      0,
      0,
      4,
      0,
      0
     ],
     [
      0,
      0,
      0,
      0,
      0,
      0
     ],
     [
      0,
      0,
      1,
      0,
      0,
      0
     ],
     [
      0,
      1,
      0,
      0,
      1,
      0
     ],
     [
      0,
      0,
      0,
      0,
      5,
      0
     ],
     [
      1,
      0,
      0,
      0,
      0,
      0
     ]
    ]
   }
  },
  "sample_group_4way": {
   "n": 42,
   "raw_agreement": 0.8571428571428571,
   "expected_agreement": 0.5884353741496599,
   "cohen_kappa": 0.652892561983471,
   "confusion": {
    "rows_first_extractor": [
     "bulk",
     "reduced-dim",
     "amorphous",
     "unclassified"
    ],
    "cols_second_extractor": [
     "bulk",
     "reduced-dim",
     "amorphous",
     "unclassified"
    ],
    "matrix": [
     [
      29,
      4,
      0,
      0
     ],
     [
      0,
      2,
      1,
      0
     ],
     [
      0,
      0,
      5,
      0
     ],
     [
      1,
      0,
      0,
      0
     ]
    ]
   }
  },
  "method_5way": {
   "n": 42,
   "raw_agreement": 0.9285714285714286,
   "expected_agreement": 0.29024943310657597,
   "cohen_kappa": 0.8993610223642173,
   "confusion": {
    "rows_first_extractor": [
     "experiment",
     "MD",
     "BTE/DFT",
     "model-fit",
     "unclear"
    ],
    "cols_second_extractor": [
     "experiment",
     "MD",
     "BTE/DFT",
     "model-fit",
     "unclear"
    ],
    "matrix": [
     [
      11,
      3,
      0,
      0,
      0
     ],
     [
      0,
      16,
      0,
      0,
      0
     ],
     [
      0,
      0,
      3,
      0,
      0
     ],
     [
      0,
      0,
      0,
      6,
      0
     ],
     [
      0,
      0,
      0,
      0,
      3
     ]
    ]
   }
  },
  "method_group_3way": {
   "n": 42,
   "raw_agreement": 0.9285714285714286,
   "expected_agreement": 0.43480725623582767,
   "cohen_kappa": 0.8736208625877633,
   "confusion": {
    "rows_first_extractor": [
     "measurement",
     "simulation",
     "unclear"
    ],
    "cols_second_extractor": [
     "measurement",
     "simulation",
     "unclear"
    ],
    "matrix": [
     [
      17,
      3,
      0
     ],
     [
      0,
      19,
      0
     ],
     [
      0,
      0,
      3
     ]
    ]
   }
  }
 },
 "fit_table_rows": {
  "n": 17,
  "rows": [
   6,
   26,
   33,
   34,
   35,
   36,
   37,
   38,
   52,
   53,
   54,
   55,
   56,
   57,
   58,
   59,
   60
  ],
  "sample_class_7way": {
   "n": 17,
   "raw_agreement": 0.9411764705882353,
   "expected_agreement": 0.7820069204152249,
   "cohen_kappa": 0.7301587301587301,
   "confusion": {
    "rows_first_extractor": [
     "bulk",
     "film",
     "nanowire",
     "nanostructured"
    ],
    "cols_second_extractor": [
     "bulk",
     "film",
     "nanowire",
     "nanostructured"
    ],
    "matrix": [
     [
      15,
      0,
      0,
      0
     ],
     [
      0,
      0,
      0,
      0
     ],
     [
      0,
      0,
      1,
      0
     ],
     [
      0,
      1,
      0,
      0
     ]
    ]
   }
  },
  "sample_group_4way": {
   "n": 17,
   "raw_agreement": 1.0,
   "expected_agreement": 0.7923875432525952,
   "cohen_kappa": 1.0,
   "confusion": {
    "rows_first_extractor": [
     "bulk",
     "reduced-dim"
    ],
    "cols_second_extractor": [
     "bulk",
     "reduced-dim"
    ],
    "matrix": [
     [
      15,
      0
     ],
     [
      0,
      2
     ]
    ]
   }
  },
  "method_5way": {
   "n": 17,
   "raw_agreement": 1.0,
   "expected_agreement": 0.29411764705882354,
   "cohen_kappa": 1.0,
   "confusion": {
    "rows_first_extractor": [
     "experiment",
     "MD",
     "model-fit",
     "unclear"
    ],
    "cols_second_extractor": [
     "experiment",
     "MD",
     "model-fit",
     "unclear"
    ],
    "matrix": [
     [
      6,
      0,
      0,
      0
     ],
     [
      0,
      6,
      0,
      0
     ],
     [
      0,
      0,
      2,
      0
     ],
     [
      0,
      0,
      0,
      3
     ]
    ]
   }
  },
  "method_group_3way": {
   "n": 17,
   "raw_agreement": 1.0,
   "expected_agreement": 0.3771626297577855,
   "cohen_kappa": 1.0,
   "confusion": {
    "rows_first_extractor": [
     "measurement",
     "simulation",
     "unclear"
    ],
    "cols_second_extractor": [
     "measurement",
     "simulation",
     "unclear"
    ],
    "matrix": [
     [
      8,
      0,
      0
     ],
     [
      0,
      6,
      0
     ],
     [
      0,
      0,
      3
     ]
    ]
   }
  }
 },
 "n_rows_disagree_class_or_method": 25,
 "n_rows_disagree_sample_class": 18,
 "n_rows_disagree_sample_group": 12,
 "n_rows_disagree_method": 11,
 "disagreements": [
  {
   "row": 10,
   "snippet_hash": "c70592c48382cc8a",
   "x_ge": null,
   "T_K": null,
   "kappa": 20.1,
   "in_fit_table": false,
   "first_system": "nanowire",
   "second_sample_class": "film",
   "group_differs": false,
   "first_group": "reduced-dim",
   "second_group": "reduced-dim",
   "first_method": "experiment",
   "second_method": "experiment",
   "method_group_differs": false,
   "second_confidence": "medium",
   "evidence_quote": "Thermal conductivity of the unsuspended Ge 1−x Sn x /Ge/Si microwire at 5% Sn content, 20.1 W m −1 K −1",
   "note": "GeSn epilayer microwire; could also be read as wire geometry"
  },
  {
   "row": 11,
   "snippet_hash": "c70592c48382cc8a",
   "x_ge": null,
   "T_K": null,
   "kappa": 18,
   "in_fit_table": false,
   "first_system": "nanostructured",
   "second_sample_class": "film",
   "group_differs": false,
   "first_group": "reduced-dim",
   "second_group": "reduced-dim",
   "first_method": "experiment",
   "second_method": "experiment",
   "method_group_differs": false,
   "second_confidence": "medium",
   "evidence_quote": "18 W m −1 K −1 obtained experimentally by Spirito et al from Ge 1−x Sn x /Ge/Si heterostructures",
   "note": "GeSn"
  },
  {
   "row": 12,
   "snippet_hash": "c70592c48382cc8a",
   "x_ge": null,
   "T_K": null,
   "kappa": 9.1,
   "in_fit_table": false,
   "first_system": "nanowire",
   "second_sample_class": "film",
   "group_differs": false,
   "first_group": "reduced-dim",
   "second_group": "reduced-dim",
   "first_method": "experiment",
   "second_method": "experiment",
   "method_group_differs": false,
   "second_confidence": "medium",
   "evidence_quote": "9.1 W m −1 K −1 (as can be seen in Figure 4) for the suspended Ge 1−x Sn x /Ge microwire",
   "note": "GeSn"
  },
  {
   "row": 13,
   "snippet_hash": "c70592c48382cc8a",
   "x_ge": 0.95,
   "T_K": null,
   "kappa": 9.7,
   "in_fit_table": false,
   "first_system": "other",
   "second_sample_class": "bulk",
   "group_differs": true,
   "first_group": "unclassified",
   "second_group": "bulk",
   "first_method": "BTE/DFT",
   "second_method": "BTE/DFT",
   "method_group_differs": false,
   "second_confidence": "low",
   "evidence_quote": "the 9.7 W m −1 K −1 calculated theoretically elsewhere for Ge 0.95 Sn. 0.05",
   "note": "theory type not named in this snippet; GeSn, x_ge=0.95 is Ge fraction of GeSn"
  },
  {
   "row": 14,
   "snippet_hash": "c70592c48382cc8a",
   "x_ge": null,
   "T_K": null,
   "kappa": 2,
   "in_fit_table": false,
   "first_system": "other",
   "second_sample_class": "bulk",
   "group_differs": true,
   "first_group": "unclassified",
   "second_group": "bulk",
   "first_method": "unclear",
   "second_method": "experiment",
   "method_group_differs": true,
   "second_confidence": "low",
   "evidence_quote": "The thermal conductivities of 2 and 1.31 W m −1 K −1 were reported elsewhere for a polycrystalline Ge 0.93 Sn 0.07",
   "note": "GeSn polycrystal; grain size not stated"
  },
  {
   "row": 16,
   "snippet_hash": "c70592c48382cc8a",
   "x_ge": null,
   "T_K": null,
   "kappa": 2.5,
   "in_fit_table": false,
   "first_system": "other",
   "second_sample_class": "film",
   "group_differs": true,
   "first_group": "unclassified",
   "second_group": "reduced-dim",
   "first_method": "experiment",
   "second_method": "experiment",
   "method_group_differs": false,
   "second_confidence": "medium",
   "evidence_quote": "that are lower than our 2.5 W m −1 K −1 obtained at 9% Sn content",
   "note": "GeSn"
  },
  {
   "row": 17,
   "snippet_hash": "6c9023c20204f4a3",
   "x_ge": 0.02,
   "T_K": null,
   "kappa": 1.0,
   "in_fit_table": false,
   "first_system": "bulk",
   "second_sample_class": "nanostructured",
   "group_differs": true,
   "first_group": "bulk",
   "second_group": "reduced-dim",
   "first_method": "experiment",
   "second_method": "experiment",
   "method_group_differs": false,
   "second_confidence": "high",
   "evidence_quote": "the low lattice thermal conductivity 'кl' was nearly constant for about 1 Wm -1 K -1 for x = 0.02 and x = 0.03",
   "note": "x is Ni/B co-dopant level, not Ge fraction; nano-to-micro grain boundaries"
  },
  {
   "row": 18,
   "snippet_hash": "6c9023c20204f4a3",
   "x_ge": 0.03,
   "T_K": null,
   "kappa": 1.0,
   "in_fit_table": false,
   "first_system": "bulk",
   "second_sample_class": "nanostructured",
   "group_differs": true,
   "first_group": "bulk",
   "second_group": "reduced-dim",
   "first_method": "experiment",
   "second_method": "experiment",
   "method_group_differs": false,
   "second_confidence": "high",
   "evidence_quote": "the low lattice thermal conductivity 'кl' was nearly constant for about 1 Wm -1 K -1 for x = 0.02 and x = 0.03",
   "note": "x is dopant level, not Ge fraction"
  },
  {
   "row": 19,
   "snippet_hash": "6c9023c20204f4a3",
   "x_ge": 0.02,
   "T_K": null,
   "kappa": 1.2,
   "in_fit_table": false,
   "first_system": "bulk",
   "second_sample_class": "nanostructured",
   "group_differs": true,
   "first_group": "bulk",
   "second_group": "reduced-dim",
   "first_method": "experiment",
   "second_method": "experiment",
   "method_group_differs": false,
   "second_confidence": "high",
   "evidence_quote": "for x = 0.02 and x = 0.04, the estimated 'кl' was increased up to 1.2 Wm -1 K -1 at high temperature",
   "note": "x is dopant level, not Ge fraction"
  },
  {
   "row": 20,
   "snippet_hash": "6c9023c20204f4a3",
   "x_ge": 0.04,
   "T_K": null,
   "kappa": 1.2,
   "in_fit_table": false,
   "first_system": "bulk",
   "second_sample_class": "nanostructured",
   "group_differs": true,
   "first_group": "bulk",
   "second_group": "reduced-dim",
   "first_method": "experiment",
   "second_method": "experiment",
   "method_group_differs": false,
   "second_confidence": "high",
   "evidence_quote": "for x = 0.02 and x = 0.04, the estimated 'кl' was increased up to 1.2 Wm -1 K -1 at high temperature",
   "note": "x is dopant level, not Ge fraction"
  },
  {
   "row": 23,
   "snippet_hash": "d8e1cd3387f0dff0",
   "x_ge": 0,
   "T_K": null,
   "kappa": 1.55,
   "in_fit_table": false,
   "first_system": "amorphous",
   "second_sample_class": "amorphous",
   "group_differs": false,
   "first_group": "amorphous",
   "second_group": "amorphous",
   "first_method": "experiment",
   "second_method": "MD",
   "method_group_differs": true,
   "second_confidence": "high",
   "evidence_quote": "Pure amorphous Si and Ge have thermal conductivities of 1.55 ± 0.20 W/m-K and 0.99 ± 0.21 W/m-K",
   "note": "GK MD with SW potential"
  },
  {
   "row": 24,
   "snippet_hash": "d8e1cd3387f0dff0",
   "x_ge": 1,
   "T_K": null,
   "kappa": 0.99,
   "in_fit_table": false,
   "first_system": "amorphous",
   "second_sample_class": "amorphous",
   "group_differs": false,
   "first_group": "amorphous",
   "second_group": "amorphous",
   "first_method": "experiment",
   "second_method": "MD",
   "method_group_differs": true,
   "second_confidence": "high",
   "evidence_quote": "Pure amorphous Si and Ge have thermal conductivities of 1.55 ± 0.20 W/m-K and 0.99 ± 0.21 W/m-K",
   "note": "a-Ge"
  },
  {
   "row": 25,
   "snippet_hash": "d8e1cd3387f0dff0",
   "x_ge": 0.55,
   "T_K": null,
   "kappa": 0.5,
   "in_fit_table": false,
   "first_system": "nanostructured",
   "second_sample_class": "amorphous",
   "group_differs": true,
   "first_group": "reduced-dim",
   "second_group": "amorphous",
   "first_method": "experiment",
   "second_method": "MD",
   "method_group_differs": true,
   "second_confidence": "high",
   "evidence_quote": "the minimum thermal conductivity of 0.50 ± 0.17 W/m-K achieved with 55% of Ge content",
   "note": "na-SiGe"
  },
  {
   "row": 28,
   "snippet_hash": "3256563ae01e0101",
   "x_ge": null,
   "T_K": null,
   "kappa": 2.5,
   "in_fit_table": false,
   "first_system": "nanostructured",
   "second_sample_class": "nanostructured",
   "group_differs": false,
   "first_group": "reduced-dim",
   "second_group": "reduced-dim",
   "first_method": "model-fit",
   "second_method": "unclear",
   "method_group_differs": true,
   "second_confidence": "low",
   "evidence_quote": "the expected nano-alloy limit of 2.5 W m −1 K −1 [69]",
   "note": "a cited limiting value, origin not stated"
  },
  {
   "row": 29,
   "snippet_hash": "73ff77053bcdc502",
   "x_ge": null,
   "T_K": 300,
   "kappa": 20.8,
   "in_fit_table": false,
   "first_system": "other",
   "second_sample_class": "film",
   "group_differs": true,
   "first_group": "unclassified",
   "second_group": "reduced-dim",
   "first_method": "experiment",
   "second_method": "experiment",
   "method_group_differs": false,
   "second_confidence": "medium",
   "evidence_quote": ".1±2.8 and 18.2±2.6 W m −1 K −1 attributed to the unsuspended micro-fabricated Ge 1−x Sn x /Ge/Si heterostructures microwires",
   "note": "20.8 not in snippet (snippet has truncated '.1±2.8' and 18.2)"
  },
  {
   "row": 30,
   "snippet_hash": "73ff77053bcdc502",
   "x_ge": null,
   "T_K": 300,
   "kappa": 15.6,
   "in_fit_table": false,
   "first_system": "other",
   "second_sample_class": "film",
   "group_differs": true,
   "first_group": "unclassified",
   "second_group": "reduced-dim",
   "first_method": "experiment",
   "second_method": "experiment",
   "method_group_differs": false,
   "second_confidence": "medium",
   "evidence_quote": ".1±2.8 and 18.2±2.6 W m −1 K −1 attributed to the unsuspended micro-fabricated Ge 1−x Sn x /Ge/Si heterostructures microwires",
   "note": "15.6 not in snippet"
  },
  {
   "row": 31,
   "snippet_hash": "73ff77053bcdc502",
   "x_ge": null,
   "T_K": 300,
   "kappa": 9.07,
   "in_fit_table": false,
   "first_system": "nanowire",
   "second_sample_class": "film",
   "group_differs": false,
   "first_group": "reduced-dim",
   "second_group": "reduced-dim",
   "first_method": "experiment",
   "second_method": "experiment",
   "method_group_differs": false,
   "second_confidence": "high",
   "evidence_quote": "Values for Ge 1−x Sn x /Ge microwires with 5% and 9% Sn are measured to be 9.07 and 6.9 W m −1 K −1",
   "note": "GeSn"
  },
  {
   "row": 32,
   "snippet_hash": "73ff77053bcdc502",
   "x_ge": null,
   "T_K": 300,
   "kappa": 6.9,
   "in_fit_table": false,
   "first_system": "nanowire",
   "second_sample_class": "film",
   "group_differs": false,
   "first_group": "reduced-dim",
   "second_group": "reduced-dim",
   "first_method": "experiment",
   "second_method": "experiment",
   "method_group_differs": false,
   "second_confidence": "high",
   "evidence_quote": "Values for Ge 1−x Sn x /Ge microwires with 5% and 9% Sn are measured to be 9.07 and 6.9 W m −1 K −1",
   "note": "GeSn"
  },
  {
   "row": 36,
   "snippet_hash": "7b3a551fe5327e2c",
   "x_ge": 0.2,
   "T_K": 300,
   "kappa": 1.2,
   "in_fit_table": true,
   "first_system": "nanostructured",
   "second_sample_class": "film",
   "group_differs": false,
   "first_group": "reduced-dim",
   "second_group": "reduced-dim",
   "first_method": "experiment",
   "second_method": "experiment",
   "method_group_differs": false,
   "second_confidence": "high",
   "evidence_quote": "nanostructured Si 0.8 Ge 0.2 films grown through Metal Induced Crystallization (MIC) 38 , have been able to achieve thermal conductivity values down to ~1.2",
   "note": "nanostructured film; film and nanostructured both defensible"
  },
  {
   "row": 45,
   "snippet_hash": "c6157a4602b18d4e",
   "x_ge": null,
   "T_K": null,
   "kappa": 0.05,
   "in_fit_table": false,
   "first_system": "film",
   "second_sample_class": "film",
   "group_differs": false,
   "first_group": "reduced-dim",
   "second_group": "reduced-dim",
   "first_method": "model-fit",
   "second_method": "experiment",
   "method_group_differs": false,
   "second_confidence": "medium",
   "evidence_quote": "the solid line corresponds to an effective in-plane thermal conductivity of κ eff = 0.05 W/m K",
   "note": "Raman plus simulation inversion; nanostructured also defensible; diameter is of surviving nanocrystals"
  },
  {
   "row": 46,
   "snippet_hash": "c6157a4602b18d4e",
   "x_ge": null,
   "T_K": null,
   "kappa": 0.1,
   "in_fit_table": false,
   "first_system": "film",
   "second_sample_class": "film",
   "group_differs": false,
   "first_group": "reduced-dim",
   "second_group": "reduced-dim",
   "first_method": "model-fit",
   "second_method": "experiment",
   "method_group_differs": false,
   "second_confidence": "medium",
   "evidence_quote": "In the present case, this yields κ normalized = 0.1 W/m K",
   "note": "porosity-normalized value"
  },
  {
   "row": 47,
   "snippet_hash": "c6157a4602b18d4e",
   "x_ge": null,
   "T_K": null,
   "kappa": 0.3,
   "in_fit_table": false,
   "first_system": "film",
   "second_sample_class": "film",
   "group_differs": false,
   "first_group": "reduced-dim",
   "second_group": "reduced-dim",
   "first_method": "model-fit",
   "second_method": "experiment",
   "method_group_differs": false,
   "second_confidence": "medium",
   "evidence_quote": "we obtain a maximum thermal conductivity of κ max normalized = 0.3 W/m K",
   "note": "uncertainty upper bound"
  },
  {
   "row": 50,
   "snippet_hash": "d4ac14ad74561821",
   "x_ge": null,
   "T_K": null,
   "kappa": 33.2,
   "in_fit_table": false,
   "first_system": "bulk",
   "second_sample_class": "other",
   "group_differs": true,
   "first_group": "bulk",
   "second_group": "unclassified",
   "first_method": "model-fit",
   "second_method": "experiment",
   "method_group_differs": false,
   "second_confidence": "high",
   "evidence_quote": "the phenomenological thermal conductivities κSi-XII and κSi-III were calculated to be 33.2 and 37.4 W•m −1 •K −1",
   "note": "metastable Si polymorph, Raman thermometry"
  },
  {
   "row": 51,
   "snippet_hash": "d4ac14ad74561821",
   "x_ge": null,
   "T_K": null,
   "kappa": 37.4,
   "in_fit_table": false,
   "first_system": "bulk",
   "second_sample_class": "other",
   "group_differs": true,
   "first_group": "bulk",
   "second_group": "unclassified",
   "first_method": "model-fit",
   "second_method": "experiment",
   "method_group_differs": false,
   "second_confidence": "high",
   "evidence_quote": "the phenomenological thermal conductivities κSi-XII and κSi-III were calculated to be 33.2 and 37.4 W•m −1 •K −1",
   "note": "metastable Si polymorph"
  },
  {
   "row": 63,
   "snippet_hash": "9780b5b735feee25",
   "x_ge": null,
   "T_K": null,
   "kappa": 0.33,
   "in_fit_table": false,
   "first_system": "nanowire",
   "second_sample_class": "nanowire",
   "group_differs": false,
   "first_group": "reduced-dim",
   "second_group": "reduced-dim",
   "first_method": "MD",
   "second_method": "BTE/DFT",
   "method_group_differs": false,
   "second_confidence": "medium",
   "evidence_quote": "a steady decrease of thermal conductivity with decreasing size down to 1 nm and 0.33 W/mK",
   "note": "computed from phonon dispersions (lattice-dynamics/BTE type)"
  }
 ],
 "value_not_in_snippet": {
  "n": 9,
  "n_derived": 7,
  "n_absent": 2,
  "rows": [
   {
    "row": 8,
    "kappa": 1.6,
    "x_ge": 0.05,
    "T_K": null,
    "value_note": "derived",
    "note": "1.6 = 2.2 - 0.6",
    "in_fit_table": false,
    "in_x_table": true
   },
   {
    "row": 9,
    "kappa": 1.05,
    "x_ge": 0.15,
    "T_K": null,
    "value_note": "derived",
    "note": "1.05 = 2.2 - 0.6 - 0.55",
    "in_fit_table": false,
    "in_x_table": true
   },
   {
    "row": 29,
    "kappa": 20.8,
    "x_ge": null,
    "T_K": 300,
    "value_note": "absent",
    "note": "20.8 not in snippet (snippet has truncated '.1±2.8' and 18.2)",
    "in_fit_table": false,
    "in_x_table": false
   },
   {
    "row": 30,
    "kappa": 15.6,
    "x_ge": null,
    "T_K": 300,
    "value_note": "absent",
    "note": "15.6 not in snippet",
    "in_fit_table": false,
    "in_x_table": false
   },
   {
    "row": 40,
    "kappa": 1.22,
    "x_ge": 0.5,
    "T_K": null,
    "value_note": "derived",
    "note": "1.22 = 1.06 + 0.16; the central value 1.06 was not extracted",
    "in_fit_table": false,
    "in_x_table": true
   },
   {
    "row": 41,
    "kappa": 0.9,
    "x_ge": 0.5,
    "T_K": null,
    "value_note": "derived",
    "note": "0.9 = 1.06 - 0.16",
    "in_fit_table": false,
    "in_x_table": true
   },
   {
    "row": 53,
    "kappa": 91.8,
    "x_ge": 0,
    "T_K": 700,
    "value_note": "derived",
    "note": "91.8 = 51 x 1.8",
    "in_fit_table": true,
    "in_x_table": true
   },
   {
    "row": 54,
    "kappa": 25.5,
    "x_ge": 0,
    "T_K": 700,
    "value_note": "derived",
    "note": "25.5 = 51 / 2",
    "in_fit_table": true,
    "in_x_table": true
   },
   {
    "row": 55,
    "kappa": 10.2,
    "x_ge": 0,
    "T_K": 700,
    "value_note": "derived",
    "note": "10.2 = 51 / 5",
    "in_fit_table": true,
    "in_x_table": true
   }
  ]
 },
 "non_SiGe_family_rows": {
  "n": 15,
  "rows": [
   {
    "row": 2,
    "material": "Sn",
    "x_ge": 0,
    "kappa": 63,
    "in_fit_table": false,
    "in_x_table": true
   },
   {
    "row": 3,
    "material": "GeSn",
    "x_ge": 0,
    "kappa": 5,
    "in_fit_table": false,
    "in_x_table": true
   },
   {
    "row": 4,
    "material": "SiSn",
    "x_ge": 0.5,
    "kappa": 3,
    "in_fit_table": false,
    "in_x_table": true
   },
   {
    "row": 5,
    "material": "GeSn",
    "x_ge": 0.39,
    "kappa": 5.86,
    "in_fit_table": false,
    "in_x_table": true
   },
   {
    "row": 10,
    "material": "GeSn",
    "x_ge": null,
    "kappa": 20.1,
    "in_fit_table": false,
    "in_x_table": false
   },
   {
    "row": 11,
    "material": "GeSn",
    "x_ge": null,
    "kappa": 18,
    "in_fit_table": false,
    "in_x_table": false
   },
   {
    "row": 12,
    "material": "GeSn",
    "x_ge": null,
    "kappa": 9.1,
    "in_fit_table": false,
    "in_x_table": false
   },
   {
    "row": 13,
    "material": "GeSn",
    "x_ge": 0.95,
    "kappa": 9.7,
    "in_fit_table": false,
    "in_x_table": true
   },
   {
    "row": 14,
    "material": "GeSn",
    "x_ge": null,
    "kappa": 2,
    "in_fit_table": false,
    "in_x_table": false
   },
   {
    "row": 15,
    "material": "BiSbTe",
    "x_ge": null,
    "kappa": 1.31,
    "in_fit_table": false,
    "in_x_table": false
   },
   {
    "row": 16,
    "material": "GeSn",
    "x_ge": null,
    "kappa": 2.5,
    "in_fit_table": false,
    "in_x_table": false
   },
   {
    "row": 29,
    "material": "GeSn",
    "x_ge": null,
    "kappa": 20.8,
    "in_fit_table": false,
    "in_x_table": false
   },
   {
    "row": 30,
    "material": "GeSn",
    "x_ge": null,
    "kappa": 15.6,
    "in_fit_table": false,
    "in_x_table": false
   },
   {
    "row": 31,
    "material": "GeSn",
    "x_ge": null,
    "kappa": 9.07,
    "in_fit_table": false,
    "in_x_table": false
   },
   {
    "row": 32,
    "material": "GeSn",
    "x_ge": null,
    "kappa": 6.9,
    "in_fit_table": false,
    "in_x_table": false
   }
  ]
 },
 "second_confidence_counts": {
  "medium": 25,
  "high": 38,
  "low": 4
 }
}

File: phase_c/chd/second_extractor/labels_second.json
{
 "extractor": "Claude (Anthropic), claude-opus-5-5, blind second pass",
 "date": "2026-09-29",
 "n_rows": 67,
 "rows": [
  {
   "row": 0,
   "snippet_hash": "96241a80b9dc243e",
   "corpusId": "279577292",
   "title": "Epitaxial SiGeSn Alloys for CMOS-Compatible Thermoelectric Devices",
   "sample_class": "bulk",
   "method": "model-fit",
   "confidence": "medium",
   "evidence_quote": "following ref 39, we set in eq 1 κ Si = 148 W/m•K",
   "value_in_snippet": true,
   "value_note": "verbatim",
   "material": "Si",
   "thickness_nm": null,
   "diameter_nm": null,
   "grain_size_nm": null,
   "prep_route": null,
   "note": "bulk Si endpoint parameter of a phenomenological kappa(x) fit"
  },
  {
   "row": 1,
   "snippet_hash": "96241a80b9dc243e",
   "corpusId": "279577292",
   "title": "Epitaxial SiGeSn Alloys for CMOS-Compatible Thermoelectric Devices",
   "sample_class": "bulk",
   "method": "model-fit",
   "confidence": "medium",
   "evidence_quote": "κ Ge = 60 W/m•K, and A SiGe = 2.8 W/m• K",
   "value_in_snippet": true,
   "value_note": "verbatim",
   "material": "Ge",
   "thickness_nm": null,
   "diameter_nm": null,
   "grain_size_nm": null,
   "prep_route": null,
   "note": "bulk Ge endpoint parameter of the fit"
  },
  {
   "row": 2,
   "snippet_hash": "96241a80b9dc243e",
   "corpusId": "279577292",
   "title": "Epitaxial SiGeSn Alloys for CMOS-Compatible Thermoelectric Devices",
   "sample_class": "bulk",
   "method": "model-fit",
   "confidence": "medium",
   "evidence_quote": "For the GeSn case, after fixing κ Sn = 63 W/m•K",
   "value_in_snippet": true,
   "value_note": "verbatim",
   "material": "Sn",
   "thickness_nm": null,
   "diameter_nm": null,
   "grain_size_nm": null,
   "prep_route": null,
   "note": "value is for Sn, not a SiGe composition; x_ge=0 is a misattribution"
  },
  {
   "row": 3,
   "snippet_hash": "96241a80b9dc243e",
   "corpusId": "279577292",
   "title": "Epitaxial SiGeSn Alloys for CMOS-Compatible Thermoelectric Devices",
   "sample_class": "bulk",
   "method": "model-fit",
   "confidence": "medium",
   "evidence_quote": "eq 1 indicates that already at 10% of Sn content, κ GeSn drops at 5 W/m•K",
   "value_in_snippet": true,
   "value_note": "verbatim",
   "material": "GeSn",
   "thickness_nm": null,
   "diameter_nm": null,
   "grain_size_nm": null,
   "prep_route": null,
   "note": "GeSn model prediction, not SiGe"
  },
  {
   "row": 4,
   "snippet_hash": "85bbb24b719a6165",
   "corpusId": "232358380",
   "title": "Si and SiGe Nanowire for Micro-Thermoelectric Generator: A Review of the Current State of the Art",
   "sample_class": "bulk",
   "method": "BTE/DFT",
   "confidence": "medium",
   "evidence_quote": "minimum thermal conductivity of Si 1−x Sn x alloys was 3 W m −1 K −1 with x = 0.5",
   "value_in_snippet": true,
   "value_note": "verbatim",
   "material": "SiSn",
   "thickness_nm": null,
   "diameter_nm": null,
   "grain_size_nm": null,
   "prep_route": null,
   "note": "SiSn; x=0.5 is Sn fraction, recorded as x_ge"
  },
  {
   "row": 5,
   "snippet_hash": "85bbb24b719a6165",
   "corpusId": "232358380",
   "title": "Si and SiGe Nanowire for Micro-Thermoelectric Generator: A Review of the Current State of the Art",
   "sample_class": "bulk",
   "method": "BTE/DFT",
   "confidence": "medium",
   "evidence_quote": "5.86 W m −1 K −1 for the Ge 1−y Sn y with y = 0.61",
   "value_in_snippet": true,
   "value_note": "verbatim",
   "material": "GeSn",
   "thickness_nm": null,
   "diameter_nm": null,
   "grain_size_nm": null,
   "prep_route": null,
   "note": "GeSn; x_ge=0.39 is the Ge fraction of GeSn"
  },
  {
   "row": 6,
   "snippet_hash": "88ec7000f5296b96",
   "corpusId": "232358380",
   "title": "Si and SiGe Nanowire for Micro-Thermoelectric Generator: A Review of the Current State of the Art",
   "sample_class": "nanowire",
   "method": "experiment",
   "confidence": "high",
   "evidence_quote": "Individual P-type SiGe alloy NW was reported with thermal conductivity ∼1.1 W m −1 K −1 and ZT ∼0.18 at 300 K experimentally",
   "value_in_snippet": true,
   "value_note": "verbatim",
   "material": "SiGe",
   "thickness_nm": null,
   "diameter_nm": null,
   "grain_size_nm": null,
   "prep_route": null,
   "note": "Ge fraction not stated for this value"
  },
  {
   "row": 7,
   "snippet_hash": "b00982526b3b0ffa",
   "corpusId": "226975563",
   "title": "Mode localization and suppressed heat transport in amorphous alloys",
   "sample_class": "amorphous",
   "method": "MD",
   "confidence": "high",
   "evidence_quote": "starting from a reference κ = 2.2 W m −1 K −1 for a-Si",
   "value_in_snippet": true,
   "value_note": "verbatim",
   "material": "Si",
   "thickness_nm": null,
   "diameter_nm": null,
   "grain_size_nm": null,
   "prep_route": null,
   "note": "atomistic 4096-atom model with QHGK; labeled MD as empirical-potential atomistic simulation"
  },
  {
   "row": 8,
   "snippet_hash": "b00982526b3b0ffa",
   "corpusId": "226975563",
   "title": "Mode localization and suppressed heat transport in amorphous alloys",
   "sample_class": "amorphous",
   "method": "MD",
   "confidence": "high",
   "evidence_quote": "the substitution of 5% Ge results in a 0.6 W m −1 K −1 drop of κ",
   "value_in_snippet": false,
   "value_note": "derived",
   "material": "SiGe",
   "thickness_nm": null,
   "diameter_nm": null,
   "grain_size_nm": null,
   "prep_route": null,
   "note": "1.6 = 2.2 - 0.6"
  },
  {
   "row": 9,
   "snippet_hash": "b00982526b3b0ffa",
   "corpusId": "226975563",
   "title": "Mode localization and suppressed heat transport in amorphous alloys",
   "sample_class": "amorphous",
   "method": "MD",
   "confidence": "high",
   "evidence_quote": "A further 0.55 W m −1 K −1 reduction of κ is obtained raising the Ge concentration to 15%",
   "value_in_snippet": false,
   "value_note": "derived",
   "material": "SiGe",
   "thickness_nm": null,
   "diameter_nm": null,
   "grain_size_nm": null,
   "prep_route": null,
   "note": "1.05 = 2.2 - 0.6 - 0.55"
  },
  {
   "row": 10,
   "snippet_hash": "c70592c48382cc8a",
   "corpusId": "265476663",
   "title": "Revealing Low Thermal Conductivity of Germanium Tin Semiconductor at Room Temperature",
   "sample_class": "film",
   "method": "experiment",
   "confidence": "medium",
   "evidence_quote": "Thermal conductivity of the unsuspended Ge 1−x Sn x /Ge/Si microwire at 5% Sn content, 20.1 W m −1 K −1",
   "value_in_snippet": true,
   "value_note": "verbatim",
   "material": "GeSn",
   "thickness_nm": null,
   "diameter_nm": null,
   "grain_size_nm": null,
   "prep_route": "epilayer heterostructure patterned into microwire",
   "note": "GeSn epilayer microwire; could also be read as wire geometry"
  },
  {
   "row": 11,
   "snippet_hash": "c70592c48382cc8a",
   "corpusId": "265476663",
   "title": "Revealing Low Thermal Conductivity of Germanium Tin Semiconductor at Room Temperature",
   "sample_class": "film",
   "method": "experiment",
   "confidence": "medium",
   "evidence_quote": "18 W m −1 K −1 obtained experimentally by Spirito et al from Ge 1−x Sn x /Ge/Si heterostructures",
   "value_in_snippet": true,
   "value_note": "verbatim",
   "material": "GeSn",
   "thickness_nm": null,
   "diameter_nm": null,
   "grain_size_nm": null,
   "prep_route": "epitaxial heterostructure",
   "note": "GeSn"
  },
  {
   "row": 12,
   "snippet_hash": "c70592c48382cc8a",
   "corpusId": "265476663",
   "title": "Revealing Low Thermal Conductivity of Germanium Tin Semiconductor at Room Temperature",
   "sample_class": "film",
   "method": "experiment",
   "confidence": "medium",
   "evidence_quote": "9.1 W m −1 K −1 (as can be seen in Figure 4) for the suspended Ge 1−x Sn x /Ge microwire",
   "value_in_snippet": true,
   "value_note": "verbatim",
   "material": "GeSn",
   "thickness_nm": null,
   "diameter_nm": null,
   "grain_size_nm": null,
   "prep_route": "suspended epilayer microwire",
   "note": "GeSn"
  },
  {
   "row": 13,
   "snippet_hash": "c70592c48382cc8a",
   "corpusId": "265476663",
   "title": "Revealing Low Thermal Conductivity of Germanium Tin Semiconductor at Room Temperature",
   "sample_class": "bulk",
   "method": "BTE/DFT",
   "confidence": "low",
   "evidence_quote": "the 9.7 W m −1 K −1 calculated theoretically elsewhere for Ge 0.95 Sn. 0.05",
   "value_in_snippet": true,
   "value_note": "verbatim",
   "material": "GeSn",
   "thickness_nm": null,
   "diameter_nm": null,
   "grain_size_nm": null,
   "prep_route": null,
   "note": "theory type not named in this snippet; GeSn, x_ge=0.95 is Ge fraction of GeSn"
  },
  {
   "row": 14,
   "snippet_hash": "c70592c48382cc8a",
   "corpusId": "265476663",
   "title": "Revealing Low Thermal Conductivity of Germanium Tin Semiconductor at Room Temperature",
   "sample_class": "bulk",
   "method": "experiment",
   "confidence": "low",
   "evidence_quote": "The thermal conductivities of 2 and 1.31 W m −1 K −1 were reported elsewhere for a polycrystalline Ge 0.93 Sn 0.07",
   "value_in_snippet": true,
   "value_note": "verbatim",
   "material": "GeSn",
   "thickness_nm": null,
   "diameter_nm": null,
   "grain_size_nm": null,
   "prep_route": "polycrystalline",
   "note": "GeSn polycrystal; grain size not stated"
  },
  {
   "row": 15,
   "snippet_hash": "c70592c48382cc8a",
   "corpusId": "265476663",
   "title": "Revealing Low Thermal Conductivity of Germanium Tin Semiconductor at Room Temperature",
   "sample_class": "other",
   "method": "unclear",
   "confidence": "low",
   "evidence_quote": "most efficient TE material (Bi 0.7 Sb 0.3 Te)",
   "value_in_snippet": true,
   "value_note": "verbatim",
   "material": "BiSbTe",
   "thickness_nm": null,
   "diameter_nm": null,
   "grain_size_nm": null,
   "prep_route": null,
   "note": "not a group-IV material at all"
  },
  {
   "row": 16,
   "snippet_hash": "c70592c48382cc8a",
   "corpusId": "265476663",
   "title": "Revealing Low Thermal Conductivity of Germanium Tin Semiconductor at Room Temperature",
   "sample_class": "film",
   "method": "experiment",
   "confidence": "medium",
   "evidence_quote": "that are lower than our 2.5 W m −1 K −1 obtained at 9% Sn content",
   "value_in_snippet": true,
   "value_note": "verbatim",
   "material": "GeSn",
   "thickness_nm": null,
   "diameter_nm": null,
   "grain_size_nm": null,
   "prep_route": "suspended epilayer",
   "note": "GeSn"
  },
  {
   "row": 17,
   "snippet_hash": "6c9023c20204f4a3",
   "corpusId": "236493352",
   "title": "Synergetic enhancement of power factor and suppression of lattice thermal conductivity via electronic structure modification and nanostructuring on Ni and B co-doped p-type Si-Ge alloy",
   "sample_class": "nanostructured",
   "method": "experiment",
   "confidence": "high",
   "evidence_quote": "the low lattice thermal conductivity 'кl' was nearly constant for about 1 Wm -1 K -1 for x = 0.02 and x = 0.03",
   "value_in_snippet": true,
   "value_note": "verbatim",
   "material": "SiGe",
   "thickness_nm": null,
   "diameter_nm": null,
   "grain_size_nm": null,
   "prep_route": null,
   "note": "x is Ni/B co-dopant level, not Ge fraction; nano-to-micro grain boundaries"
  },
  {
   "row": 18,
   "snippet_hash": "6c9023c20204f4a3",
   "corpusId": "236493352",
   "title": "Synergetic enhancement of power factor and suppression of lattice thermal conductivity via electronic structure modification and nanostructuring on Ni and B co-doped p-type Si-Ge alloy",
   "sample_class": "nanostructured",
   "method": "experiment",
   "confidence": "high",
   "evidence_quote": "the low lattice thermal conductivity 'кl' was nearly constant for about 1 Wm -1 K -1 for x = 0.02 and x = 0.03",
   "value_in_snippet": true,
   "value_note": "verbatim",
   "material": "SiGe",
   "thickness_nm": null,
   "diameter_nm": null,
   "grain_size_nm": null,
   "prep_route": null,
   "note": "x is dopant level, not Ge fraction"
  },
  {
   "row": 19,
   "snippet_hash": "6c9023c20204f4a3",
   "corpusId": "236493352",
   "title": "Synergetic enhancement of power factor and suppression of lattice thermal conductivity via electronic structure modification and nanostructuring on Ni and B co-doped p-type Si-Ge alloy",
   "sample_class": "nanostructured",
   "method": "experiment",
   "confidence": "high",
   "evidence_quote": "for x = 0.02 and x = 0.04, the estimated 'кl' was increased up to 1.2 Wm -1 K -1 at high temperature",
   "value_in_snippet": true,
   "value_note": "verbatim",
   "material": "SiGe",
   "thickness_nm": null,
   "diameter_nm": null,
   "grain_size_nm": null,
   "prep_route": null,
   "note": "x is dopant level, not Ge fraction"
  },
  {
   "row": 20,
   "snippet_hash": "6c9023c20204f4a3",
   "corpusId": "236493352",
   "title": "Synergetic enhancement of power factor and suppression of lattice thermal conductivity via electronic structure modification and nanostructuring on Ni and B co-doped p-type Si-Ge alloy",
   "sample_class": "nanostructured",
   "method": "experiment",
   "confidence": "high",
   "evidence_quote": "for x = 0.02 and x = 0.04, the estimated 'кl' was increased up to 1.2 Wm -1 K -1 at high temperature",
   "value_in_snippet": true,
   "value_note": "verbatim",
   "material": "SiGe",
   "thickness_nm": null,
   "diameter_nm": null,
   "grain_size_nm": null,
   "prep_route": null,
   "note": "x is dopant level, not Ge fraction"
  },
  {
   "row": 21,
   "snippet_hash": "d8e1cd3387f0dff0",
   "corpusId": "100542242",
   "title": "Sub-amorphous thermal conductivity in amorphous heterogeneous nanocomposites",
   "sample_class": "amorphous",
   "method": "experiment",
   "confidence": "high",
   "evidence_quote": "experimental thermal conductivity typically ranges from 1 to 6 W/m-K at room temperature",
   "value_in_snippet": true,
   "value_note": "verbatim",
   "material": "Si",
   "thickness_nm": null,
   "diameter_nm": null,
   "grain_size_nm": null,
   "prep_route": null,
   "note": "a-Si experimental range endpoint"
  },
  {
   "row": 22,
   "snippet_hash": "d8e1cd3387f0dff0",
   "corpusId": "100542242",
   "title": "Sub-amorphous thermal conductivity in amorphous heterogeneous nanocomposites",
   "sample_class": "amorphous",
   "method": "experiment",
   "confidence": "high",
   "evidence_quote": "experimental thermal conductivity typically ranges from 1 to 6 W/m-K at room temperature",
   "value_in_snippet": true,
   "value_note": "verbatim",
   "material": "Si",
   "thickness_nm": null,
   "diameter_nm": null,
   "grain_size_nm": null,
   "prep_route": null,
   "note": "a-Si experimental range endpoint"
  },
  {
   "row": 23,
   "snippet_hash": "d8e1cd3387f0dff0",
   "corpusId": "100542242",
   "title": "Sub-amorphous thermal conductivity in amorphous heterogeneous nanocomposites",
   "sample_class": "amorphous",
   "method": "MD",
   "confidence": "high",
   "evidence_quote": "Pure amorphous Si and Ge have thermal conductivities of 1.55 ± 0.20 W/m-K and 0.99 ± 0.21 W/m-K",
   "value_in_snippet": true,
   "value_note": "verbatim",
   "material": "Si",
   "thickness_nm": null,
   "diameter_nm": null,
   "grain_size_nm": null,
   "prep_route": null,
   "note": "GK MD with SW potential"
  },
  {
   "row": 24,
   "snippet_hash": "d8e1cd3387f0dff0",
   "corpusId": "100542242",
   "title": "Sub-amorphous thermal conductivity in amorphous heterogeneous nanocomposites",
   "sample_class": "amorphous",
   "method": "MD",
   "confidence": "high",
   "evidence_quote": "Pure amorphous Si and Ge have thermal conductivities of 1.55 ± 0.20 W/m-K and 0.99 ± 0.21 W/m-K",
   "value_in_snippet": true,
   "value_note": "verbatim",
   "material": "Ge",
   "thickness_nm": null,
   "diameter_nm": null,
   "grain_size_nm": null,
   "prep_route": null,
   "note": "a-Ge"
  },
  {
   "row": 25,
   "snippet_hash": "d8e1cd3387f0dff0",
   "corpusId": "100542242",
   "title": "Sub-amorphous thermal conductivity in amorphous heterogeneous nanocomposites",
   "sample_class": "amorphous",
   "method": "MD",
   "confidence": "high",
   "evidence_quote": "the minimum thermal conductivity of 0.50 ± 0.17 W/m-K achieved with 55% of Ge content",
   "value_in_snippet": true,
   "value_note": "verbatim",
   "material": "SiGe",
   "thickness_nm": null,
   "diameter_nm": null,
   "grain_size_nm": null,
   "prep_route": "amorphous heterogeneous nanocomposite (simulated)",
   "note": "na-SiGe"
  },
  {
   "row": 26,
   "snippet_hash": "3256563ae01e0101",
   "corpusId": "13112276",
   "title": "Thermoelectric transport in strained Si and Si/Ge heterostructures",
   "sample_class": "bulk",
   "method": "experiment",
   "confidence": "high",
   "evidence_quote": "κ ph ⊥ = 36 W m −1 K −1 [13] was used for bulk Si at 900 K",
   "value_in_snippet": true,
   "value_note": "verbatim",
   "material": "Si",
   "thickness_nm": null,
   "diameter_nm": null,
   "grain_size_nm": null,
   "prep_route": null,
   "note": null
  },
  {
   "row": 27,
   "snippet_hash": "3256563ae01e0101",
   "corpusId": "13112276",
   "title": "Thermoelectric transport in strained Si and Si/Ge heterostructures",
   "sample_class": "superlattice",
   "method": "experiment",
   "confidence": "medium",
   "evidence_quote": "κ ph ⊥ = 1.9 W m −1 K −1 was used for the Si/Ge-SL [55]",
   "value_in_snippet": true,
   "value_note": "verbatim",
   "material": "Si/Ge SL",
   "thickness_nm": null,
   "diameter_nm": null,
   "grain_size_nm": null,
   "prep_route": null,
   "note": "lattice part stated as taken from experiment"
  },
  {
   "row": 28,
   "snippet_hash": "3256563ae01e0101",
   "corpusId": "13112276",
   "title": "Thermoelectric transport in strained Si and Si/Ge heterostructures",
   "sample_class": "nanostructured",
   "method": "unclear",
   "confidence": "low",
   "evidence_quote": "the expected nano-alloy limit of 2.5 W m −1 K −1 [69]",
   "value_in_snippet": true,
   "value_note": "verbatim",
   "material": "SiGe",
   "thickness_nm": null,
   "diameter_nm": null,
   "grain_size_nm": null,
   "prep_route": null,
   "note": "a cited limiting value, origin not stated"
  },
  {
   "row": 29,
   "snippet_hash": "73ff77053bcdc502",
   "corpusId": "265476663",
   "title": "Revealing Low Thermal Conductivity of Germanium Tin Semiconductor at Room Temperature",
   "sample_class": "film",
   "method": "experiment",
   "confidence": "medium",
   "evidence_quote": ".1±2.8 and 18.2±2.6 W m −1 K −1 attributed to the unsuspended micro-fabricated Ge 1−x Sn x /Ge/Si heterostructures microwires",
   "value_in_snippet": false,
   "value_note": "absent",
   "material": "GeSn",
   "thickness_nm": null,
   "diameter_nm": null,
   "grain_size_nm": null,
   "prep_route": "micro-fabricated epilayer heterostructure",
   "note": "20.8 not in snippet (snippet has truncated '.1±2.8' and 18.2)"
  },
  {
   "row": 30,
   "snippet_hash": "73ff77053bcdc502",
   "corpusId": "265476663",
   "title": "Revealing Low Thermal Conductivity of Germanium Tin Semiconductor at Room Temperature",
   "sample_class": "film",
   "method": "experiment",
   "confidence": "medium",
   "evidence_quote": ".1±2.8 and 18.2±2.6 W m −1 K −1 attributed to the unsuspended micro-fabricated Ge 1−x Sn x /Ge/Si heterostructures microwires",
   "value_in_snippet": false,
   "value_note": "absent",
   "material": "GeSn",
   "thickness_nm": null,
   "diameter_nm": null,
   "grain_size_nm": null,
   "prep_route": "micro-fabricated epilayer heterostructure",
   "note": "15.6 not in snippet"
  },
  {
   "row": 31,
   "snippet_hash": "73ff77053bcdc502",
   "corpusId": "265476663",
   "title": "Revealing Low Thermal Conductivity of Germanium Tin Semiconductor at Room Temperature",
   "sample_class": "film",
   "method": "experiment",
   "confidence": "high",
   "evidence_quote": "Values for Ge 1−x Sn x /Ge microwires with 5% and 9% Sn are measured to be 9.07 and 6.9 W m −1 K −1",
   "value_in_snippet": true,
   "value_note": "verbatim",
   "material": "GeSn",
   "thickness_nm": null,
   "diameter_nm": null,
   "grain_size_nm": null,
   "prep_route": "suspended epilayer microwire",
   "note": "GeSn"
  },
  {
   "row": 32,
   "snippet_hash": "73ff77053bcdc502",
   "corpusId": "265476663",
   "title": "Revealing Low Thermal Conductivity of Germanium Tin Semiconductor at Room Temperature",
   "sample_class": "film",
   "method": "experiment",
   "confidence": "high",
   "evidence_quote": "Values for Ge 1−x Sn x /Ge microwires with 5% and 9% Sn are measured to be 9.07 and 6.9 W m −1 K −1",
   "value_in_snippet": true,
   "value_note": "verbatim",
   "material": "GeSn",
   "thickness_nm": null,
   "diameter_nm": null,
   "grain_size_nm": null,
   "prep_route": "suspended epilayer microwire",
   "note": "GeSn"
  },
  {
   "row": 33,
   "snippet_hash": "7b3a551fe5327e2c",
   "corpusId": "6965539",
   "title": "Ultra-low thermal conductivities in large-area Si-Ge nanomeshes for thermoelectric applications",
   "sample_class": "bulk",
   "method": "unclear",
   "confidence": "medium",
   "evidence_quote": "Depending on the germanium content in silicon, values ranging from ~20 to ~9 W K −1 m −1 can be achieved",
   "value_in_snippet": true,
   "value_note": "verbatim",
   "material": "SiGe",
   "thickness_nm": null,
   "diameter_nm": null,
   "grain_size_nm": null,
   "prep_route": null,
   "note": "upper end of a bulk SiGe alloy range, not pure Si (x_ge=0 misattributed)"
  },
  {
   "row": 34,
   "snippet_hash": "7b3a551fe5327e2c",
   "corpusId": "6965539",
   "title": "Ultra-low thermal conductivities in large-area Si-Ge nanomeshes for thermoelectric applications",
   "sample_class": "bulk",
   "method": "unclear",
   "confidence": "medium",
   "evidence_quote": "an alloy with 20% germanium concentration in silicon (~9 W K −1 m −1 )",
   "value_in_snippet": true,
   "value_note": "verbatim",
   "material": "SiGe",
   "thickness_nm": null,
   "diameter_nm": null,
   "grain_size_nm": null,
   "prep_route": null,
   "note": "~9 belongs to 20% Ge, not x_ge=1 (misattributed)"
  },
  {
   "row": 35,
   "snippet_hash": "7b3a551fe5327e2c",
   "corpusId": "6965539",
   "title": "Ultra-low thermal conductivities in large-area Si-Ge nanomeshes for thermoelectric applications",
   "sample_class": "bulk",
   "method": "unclear",
   "confidence": "medium",
   "evidence_quote": "an alloy with 20% germanium concentration in silicon (~9 W K −1 m −1 )",
   "value_in_snippet": true,
   "value_note": "verbatim",
   "material": "SiGe",
   "thickness_nm": null,
   "diameter_nm": null,
   "grain_size_nm": null,
   "prep_route": null,
   "note": null
  },
  {
   "row": 36,
   "snippet_hash": "7b3a551fe5327e2c",
   "corpusId": "6965539",
   "title": "Ultra-low thermal conductivities in large-area Si-Ge nanomeshes for thermoelectric applications",
   "sample_class": "film",
   "method": "experiment",
   "confidence": "high",
   "evidence_quote": "nanostructured Si 0.8 Ge 0.2 films grown through Metal Induced Crystallization (MIC) 38 , have been able to achieve thermal conductivity values down to ~1.2",
   "value_in_snippet": true,
   "value_note": "verbatim",
   "material": "SiGe",
   "thickness_nm": null,
   "diameter_nm": null,
   "grain_size_nm": null,
   "prep_route": "metal-induced crystallization",
   "note": "nanostructured film; film and nanostructured both defensible"
  },
  {
   "row": 37,
   "snippet_hash": "290f3bc6057f3aa4",
   "corpusId": "119207758",
   "title": "Alloy-Like Behavior of the Thermal Conductivity of Nonsymmetric Superlattices",
   "sample_class": "bulk",
   "method": "model-fit",
   "confidence": "medium",
   "evidence_quote": "corresponding to the roomtemperature thermal conductivity values of Si and Ge bulk systems",
   "value_in_snippet": true,
   "value_note": "verbatim",
   "material": "Si",
   "thickness_nm": null,
   "diameter_nm": null,
   "grain_size_nm": null,
   "prep_route": null,
   "note": "fixed bulk input to SL model fit"
  },
  {
   "row": 38,
   "snippet_hash": "290f3bc6057f3aa4",
   "corpusId": "119207758",
   "title": "Alloy-Like Behavior of the Thermal Conductivity of Nonsymmetric Superlattices",
   "sample_class": "bulk",
   "method": "model-fit",
   "confidence": "medium",
   "evidence_quote": "corresponding to the roomtemperature thermal conductivity values of Si and Ge bulk systems",
   "value_in_snippet": true,
   "value_note": "verbatim",
   "material": "Ge",
   "thickness_nm": null,
   "diameter_nm": null,
   "grain_size_nm": null,
   "prep_route": null,
   "note": "fixed bulk input to SL model fit"
  },
  {
   "row": 39,
   "snippet_hash": "a399b395c577edfd",
   "corpusId": "220936482",
   "title": "Electrical and thermal transport properties of medium-entropy Si Ge Sn alloys",
   "sample_class": "bulk",
   "method": "MD",
   "confidence": "high",
   "evidence_quote": "the thermal conductivity of Si0.5Ge0.5 in the present work is 1.62 W/(m•K)",
   "value_in_snippet": true,
   "value_note": "verbatim",
   "material": "SiGe",
   "thickness_nm": null,
   "diameter_nm": null,
   "grain_size_nm": null,
   "prep_route": null,
   "note": "Green-Kubo MD"
  },
  {
   "row": 40,
   "snippet_hash": "a399b395c577edfd",
   "corpusId": "220936482",
   "title": "Electrical and thermal transport properties of medium-entropy Si Ge Sn alloys",
   "sample_class": "bulk",
   "method": "MD",
   "confidence": "high",
   "evidence_quote": "comparable to 1.06 ± 0.16 W/(m•K) using the NEMD method",
   "value_in_snippet": false,
   "value_note": "derived",
   "material": "SiGe",
   "thickness_nm": null,
   "diameter_nm": null,
   "grain_size_nm": null,
   "prep_route": null,
   "note": "1.22 = 1.06 + 0.16; the central value 1.06 was not extracted"
  },
  {
   "row": 41,
   "snippet_hash": "a399b395c577edfd",
   "corpusId": "220936482",
   "title": "Electrical and thermal transport properties of medium-entropy Si Ge Sn alloys",
   "sample_class": "bulk",
   "method": "MD",
   "confidence": "high",
   "evidence_quote": "comparable to 1.06 ± 0.16 W/(m•K) using the NEMD method",
   "value_in_snippet": false,
   "value_note": "derived",
   "material": "SiGe",
   "thickness_nm": null,
   "diameter_nm": null,
   "grain_size_nm": null,
   "prep_route": null,
   "note": "0.9 = 1.06 - 0.16"
  },
  {
   "row": 42,
   "snippet_hash": "a399b395c577edfd",
   "corpusId": "220936482",
   "title": "Electrical and thermal transport properties of medium-entropy Si Ge Sn alloys",
   "sample_class": "bulk",
   "method": "MD",
   "confidence": "high",
   "evidence_quote": "we benchmark the thermal conductivity of Si using the same set of simulation parameters and obtain the thermal conductivity of 56.1 W/(m•K)",
   "value_in_snippet": true,
   "value_note": "verbatim",
   "material": "Si",
   "thickness_nm": null,
   "diameter_nm": null,
   "grain_size_nm": null,
   "prep_route": null,
   "note": null
  },
  {
   "row": 43,
   "snippet_hash": "a399b395c577edfd",
   "corpusId": "220936482",
   "title": "Electrical and thermal transport properties of medium-entropy Si Ge Sn alloys",
   "sample_class": "bulk",
   "method": "experiment",
   "confidence": "high",
   "evidence_quote": "only about half of the experimental value of 125.5 W/(m•K)",
   "value_in_snippet": true,
   "value_note": "verbatim",
   "material": "Si",
   "thickness_nm": null,
   "diameter_nm": null,
   "grain_size_nm": null,
   "prep_route": null,
   "note": null
  },
  {
   "row": 44,
   "snippet_hash": "f08a735482b269df",
   "corpusId": "252082420",
   "title": "Influence of environment on thermoelectric properties of n-type silicon-germanium alloy",
   "sample_class": "nanostructured",
   "method": "experiment",
   "confidence": "high",
   "evidence_quote": "nanostructured SiGe alloy as compared to reference sample. At room temperature 300K thermal conductivity of hotpressed sample is 1.91 W/mK",
   "value_in_snippet": true,
   "value_note": "verbatim",
   "material": "SiGe",
   "thickness_nm": null,
   "diameter_nm": null,
   "grain_size_nm": null,
   "prep_route": "hot pressing",
   "note": "n-type, nano-grained porous"
  },
  {
   "row": 45,
   "snippet_hash": "c6157a4602b18d4e",
   "corpusId": "96397634",
   "title": "Spatially resolved determination of thermal conductivity by Raman spectroscopy",
   "sample_class": "film",
   "method": "experiment",
   "confidence": "medium",
   "evidence_quote": "the solid line corresponds to an effective in-plane thermal conductivity of κ eff = 0.05 W/m K",
   "value_in_snippet": true,
   "value_note": "verbatim",
   "material": "SiGe",
   "thickness_nm": null,
   "diameter_nm": 25,
   "grain_size_nm": 150,
   "prep_route": "laser sintering (mesoporous thin film)",
   "note": "Raman plus simulation inversion; nanostructured also defensible; diameter is of surviving nanocrystals"
  },
  {
   "row": 46,
   "snippet_hash": "c6157a4602b18d4e",
   "corpusId": "96397634",
   "title": "Spatially resolved determination of thermal conductivity by Raman spectroscopy",
   "sample_class": "film",
   "method": "experiment",
   "confidence": "medium",
   "evidence_quote": "In the present case, this yields κ normalized = 0.1 W/m K",
   "value_in_snippet": true,
   "value_note": "verbatim",
   "material": "SiGe",
   "thickness_nm": null,
   "diameter_nm": 25,
   "grain_size_nm": 150,
   "prep_route": "laser sintering (mesoporous thin film)",
   "note": "porosity-normalized value"
  },
  {
   "row": 47,
   "snippet_hash": "c6157a4602b18d4e",
   "corpusId": "96397634",
   "title": "Spatially resolved determination of thermal conductivity by Raman spectroscopy",
   "sample_class": "film",
   "method": "experiment",
   "confidence": "medium",
   "evidence_quote": "we obtain a maximum thermal conductivity of κ max normalized = 0.3 W/m K",
   "value_in_snippet": true,
   "value_note": "verbatim",
   "material": "SiGe",
   "thickness_nm": null,
   "diameter_nm": 25,
   "grain_size_nm": 150,
   "prep_route": "laser sintering (mesoporous thin film)",
   "note": "uncertainty upper bound"
  },
  {
   "row": 48,
   "snippet_hash": "632a7f3bd32dd99f",
   "corpusId": "125822830",
   "title": "Nanowires for heat conversion",
   "sample_class": "nanowire",
   "method": "experiment",
   "confidence": "high",
   "evidence_quote": "a value for the thermal conductivity of 1.1 Wm -1 K -1 for tapered NWs with a mean diameter of about 200 nm",
   "value_in_snippet": true,
   "value_note": "verbatim",
   "material": "SiGe",
   "thickness_nm": null,
   "diameter_nm": 200,
   "grain_size_nm": null,
   "prep_route": null,
   "note": null
  },
  {
   "row": 49,
   "snippet_hash": "632a7f3bd32dd99f",
   "corpusId": "125822830",
   "title": "Nanowires for heat conversion",
   "sample_class": "nanowire",
   "method": "experiment",
   "confidence": "high",
   "evidence_quote": "Another work showed a thermal conductivity of 1.2 Wm -1 K -1 for a NW with a diameter of 65 nm",
   "value_in_snippet": true,
   "value_note": "verbatim",
   "material": "SiGe",
   "thickness_nm": null,
   "diameter_nm": 65,
   "grain_size_nm": null,
   "prep_route": null,
   "note": null
  },
  {
   "row": 50,
   "snippet_hash": "d4ac14ad74561821",
   "corpusId": "276767964",
   "title": "Tunable thermal conductivity and mechanical properties of metastable silicon by phase engineering",
   "sample_class": "other",
   "method": "experiment",
   "confidence": "high",
   "evidence_quote": "the phenomenological thermal conductivities κSi-XII and κSi-III were calculated to be 33.2 and 37.4 W•m −1 •K −1",
   "value_in_snippet": true,
   "value_note": "verbatim",
   "material": "Si",
   "thickness_nm": null,
   "diameter_nm": null,
   "grain_size_nm": null,
   "prep_route": "dynamic decompression (metastable Si-XII phase)",
   "note": "metastable Si polymorph, Raman thermometry"
  },
  {
   "row": 51,
   "snippet_hash": "d4ac14ad74561821",
   "corpusId": "276767964",
   "title": "Tunable thermal conductivity and mechanical properties of metastable silicon by phase engineering",
   "sample_class": "other",
   "method": "experiment",
   "confidence": "high",
   "evidence_quote": "the phenomenological thermal conductivities κSi-XII and κSi-III were calculated to be 33.2 and 37.4 W•m −1 •K −1",
   "value_in_snippet": true,
   "value_note": "verbatim",
   "material": "Si",
   "thickness_nm": null,
   "diameter_nm": null,
   "grain_size_nm": null,
   "prep_route": "dynamic decompression (metastable Si-III phase)",
   "note": "metastable Si polymorph"
  },
  {
   "row": 52,
   "snippet_hash": "528484b1d4211ee1",
   "corpusId": "202750187",
   "title": "A minimal Tersoff potential for diamond silicon with improved descriptions of elastic and phonon transport properties",
   "sample_class": "bulk",
   "method": "experiment",
   "confidence": "high",
   "evidence_quote": "None of the previous ones gives a reasonable match to the reference experimental value of 51 W/mK",
   "value_in_snippet": true,
   "value_note": "verbatim",
   "material": "Si",
   "thickness_nm": null,
   "diameter_nm": null,
   "grain_size_nm": null,
   "prep_route": null,
   "note": "diamond Si at 700 K"
  },
  {
   "row": 53,
   "snippet_hash": "528484b1d4211ee1",
   "corpusId": "202750187",
   "title": "A minimal Tersoff potential for diamond silicon with improved descriptions of elastic and phonon transport properties",
   "sample_class": "bulk",
   "method": "MD",
   "confidence": "medium",
   "evidence_quote": "predict comparable values and overshoot the experimental value by about 80%",
   "value_in_snippet": false,
   "value_note": "derived",
   "material": "Si",
   "thickness_nm": null,
   "diameter_nm": null,
   "grain_size_nm": null,
   "prep_route": null,
   "note": "91.8 = 51 x 1.8"
  },
  {
   "row": 54,
   "snippet_hash": "528484b1d4211ee1",
   "corpusId": "202750187",
   "title": "A minimal Tersoff potential for diamond silicon with improved descriptions of elastic and phonon transport properties",
   "sample_class": "bulk",
   "method": "MD",
   "confidence": "medium",
   "evidence_quote": "underestimate the experimental value by a factor of 2 and 5, respectively",
   "value_in_snippet": false,
   "value_note": "derived",
   "material": "Si",
   "thickness_nm": null,
   "diameter_nm": null,
   "grain_size_nm": null,
   "prep_route": null,
   "note": "25.5 = 51 / 2"
  },
  {
   "row": 55,
   "snippet_hash": "528484b1d4211ee1",
   "corpusId": "202750187",
   "title": "A minimal Tersoff potential for diamond silicon with improved descriptions of elastic and phonon transport properties",
   "sample_class": "bulk",
   "method": "MD",
   "confidence": "medium",
   "evidence_quote": "underestimate the experimental value by a factor of 2 and 5, respectively",
   "value_in_snippet": false,
   "value_note": "derived",
   "material": "Si",
   "thickness_nm": null,
   "diameter_nm": null,
   "grain_size_nm": null,
   "prep_route": null,
   "note": "10.2 = 51 / 5"
  },
  {
   "row": 56,
   "snippet_hash": "fa12604a2c42a7b3",
   "corpusId": "128358934",
   "title": "Thermal conductivity of strained silicon: Molecular dynamics insight and kinetic theory approach",
   "sample_class": "bulk",
   "method": "experiment",
   "confidence": "high",
   "evidence_quote": "experimental results for natural 56 and highly isotopically enriched 57 Si (k=130-160 W/(m•K) for 300 K)",
   "value_in_snippet": true,
   "value_note": "verbatim",
   "material": "Si",
   "thickness_nm": null,
   "diameter_nm": null,
   "grain_size_nm": null,
   "prep_route": null,
   "note": null
  },
  {
   "row": 57,
   "snippet_hash": "fa12604a2c42a7b3",
   "corpusId": "128358934",
   "title": "Thermal conductivity of strained silicon: Molecular dynamics insight and kinetic theory approach",
   "sample_class": "bulk",
   "method": "experiment",
   "confidence": "high",
   "evidence_quote": "experimental results for natural 56 and highly isotopically enriched 57 Si (k=130-160 W/(m•K) for 300 K)",
   "value_in_snippet": true,
   "value_note": "verbatim",
   "material": "Si",
   "thickness_nm": null,
   "diameter_nm": null,
   "grain_size_nm": null,
   "prep_route": null,
   "note": "isotopically enriched end of range"
  },
  {
   "row": 58,
   "snippet_hash": "fa12604a2c42a7b3",
   "corpusId": "128358934",
   "title": "Thermal conductivity of strained silicon: Molecular dynamics insight and kinetic theory approach",
   "sample_class": "bulk",
   "method": "MD",
   "confidence": "high",
   "evidence_quote": "calculated thermal conductivity of unstrained SW silicon is about 393 W/m•K",
   "value_in_snippet": true,
   "value_note": "verbatim",
   "material": "Si",
   "thickness_nm": null,
   "diameter_nm": null,
   "grain_size_nm": null,
   "prep_route": null,
   "note": null
  },
  {
   "row": 59,
   "snippet_hash": "fa12604a2c42a7b3",
   "corpusId": "128358934",
   "title": "Thermal conductivity of strained silicon: Molecular dynamics insight and kinetic theory approach",
   "sample_class": "bulk",
   "method": "MD",
   "confidence": "high",
   "evidence_quote": "the value of k resulting from the EDIP calculations for unstrained silicon was found to be about 174 W/(m•K)",
   "value_in_snippet": true,
   "value_note": "verbatim",
   "material": "Si",
   "thickness_nm": null,
   "diameter_nm": null,
   "grain_size_nm": null,
   "prep_route": null,
   "note": null
  },
  {
   "row": 60,
   "snippet_hash": "fa12604a2c42a7b3",
   "corpusId": "128358934",
   "title": "Thermal conductivity of strained silicon: Molecular dynamics insight and kinetic theory approach",
   "sample_class": "bulk",
   "method": "MD",
   "confidence": "high",
   "evidence_quote": "the calculated value of k for unstrained silicon with Tersoff III potential is about 229 W/(m•K)",
   "value_in_snippet": true,
   "value_note": "verbatim",
   "material": "Si",
   "thickness_nm": null,
   "diameter_nm": null,
   "grain_size_nm": null,
   "prep_route": null,
   "note": null
  },
  {
   "row": 61,
   "snippet_hash": "9780b5b735feee25",
   "corpusId": "250279813",
   "title": "Thermal transport in ultrathin Si nanowires: a first principles study",
   "sample_class": "nanowire",
   "method": "MD",
   "confidence": "high",
   "evidence_quote": "a steady decrease of the thermal conductivity down to about 1 W/mK with decreasing wire size from 5 to 1.6 nm at 300 K",
   "value_in_snippet": true,
   "value_note": "verbatim",
   "material": "Si",
   "thickness_nm": null,
   "diameter_nm": 1.6,
   "grain_size_nm": null,
   "prep_route": null,
   "note": "Si NW, GK MD with SW"
  },
  {
   "row": 62,
   "snippet_hash": "9780b5b735feee25",
   "corpusId": "250279813",
   "title": "Thermal transport in ultrathin Si nanowires: a first principles study",
   "sample_class": "nanowire",
   "method": "MD",
   "confidence": "high",
   "evidence_quote": "reported a thermal conductivity larger than 45 W/mK and the opposite trend for a size reduction from 2 to 1.1 nm",
   "value_in_snippet": true,
   "value_note": "verbatim",
   "material": "Si",
   "thickness_nm": null,
   "diameter_nm": 1.1,
   "grain_size_nm": null,
   "prep_route": null,
   "note": "Si NW, GK MD with Tersoff; lower bound"
  },
  {
   "row": 63,
   "snippet_hash": "9780b5b735feee25",
   "corpusId": "250279813",
   "title": "Thermal transport in ultrathin Si nanowires: a first principles study",
   "sample_class": "nanowire",
   "method": "BTE/DFT",
   "confidence": "medium",
   "evidence_quote": "a steady decrease of thermal conductivity with decreasing size down to 1 nm and 0.33 W/mK",
   "value_in_snippet": true,
   "value_note": "verbatim",
   "material": "Si",
   "thickness_nm": null,
   "diameter_nm": 1,
   "grain_size_nm": null,
   "prep_route": null,
   "note": "computed from phonon dispersions (lattice-dynamics/BTE type)"
  },
  {
   "row": 64,
   "snippet_hash": "31492f8e76421c1e",
   "corpusId": "128358934",
   "title": "Thermal conductivity of strained silicon: Molecular dynamics insight and kinetic theory approach",
   "sample_class": "bulk",
   "method": "MD",
   "confidence": "high",
   "evidence_quote": "the calculated value of k for unstrained silicon with Tersoff III potential is about 229 W/(m•K)",
   "value_in_snippet": true,
   "value_note": "verbatim",
   "material": "Si",
   "thickness_nm": null,
   "diameter_nm": null,
   "grain_size_nm": null,
   "prep_route": null,
   "note": null
  },
  {
   "row": 65,
   "snippet_hash": "31492f8e76421c1e",
   "corpusId": "128358934",
   "title": "Thermal conductivity of strained silicon: Molecular dynamics insight and kinetic theory approach",
   "sample_class": "bulk",
   "method": "MD",
   "confidence": "high",
   "evidence_quote": "For a 4% tensile hydrostatic strain, there is a 37% reduction (from 229 W/(m•K) to 144 W/(m•K))",
   "value_in_snippet": true,
   "value_note": "verbatim",
   "material": "Si",
   "thickness_nm": null,
   "diameter_nm": null,
   "grain_size_nm": null,
   "prep_route": null,
   "note": "strained Si"
  },
  {
   "row": 66,
   "snippet_hash": "31492f8e76421c1e",
   "corpusId": "128358934",
   "title": "Thermal conductivity of strained silicon: Molecular dynamics insight and kinetic theory approach",
   "sample_class": "bulk",
   "method": "MD",
   "confidence": "high",
   "evidence_quote": "at a 4% compressive hydrostatic strain, the thermal conductivity increases 22% to 280 W/(m•K)",
   "value_in_snippet": true,
   "value_note": "verbatim",
   "material": "Si",
   "thickness_nm": null,
   "diameter_nm": null,
   "grain_size_nm": null,
   "prep_route": null,
   "note": "strained Si"
  }
 ]
}
